Repository: Faizan2812/perovskite-solar-optimizer

# PINN Perovskite Solar Cell Optimizer

**Professional AI-driven open-source tool for design and optimization of perovskite solar cells.**

46 literature-validated materials, 10 analysis tabs, TMM optics, ion migration, tandem cells,
Bayesian optimization, PINN surrogate, NSGA-II, SHAP, inverse design, REST API, and free web deployment.
Replaces SCAPS-1D with zero convergence errors.

---

## 22 Implemented Features

### Phase 1: Physics Engine
- 1.1 Drift-diffusion spatial profiles: n(x), p(x), E(x), G(x), R(x), Ec(x), Ev(x)
- 1.2 SRH + radiative + Auger recombination with interface defect layers (IDL)
- 1.3 Graded layer composition: linear, exponential, v-shaped bandgap profiles
- 1.4 Transfer Matrix Method optics with 40 material n,k entries
- 1.5 Fowler-Nordheim tunneling + ion migration hysteresis model

### Phase 2: AI/ML Integration
- 2.1 Bayesian Optimization with GPR (Matern 5/2) + Expected Improvement
- 2.2 NSGA-II multi-objective: PCE vs T80 stability Pareto front
- 2.3 DeepONet surrogate: branch [6-32-16] + trunk [1-32-16] operator network
- 2.4 SHAP permutation-based feature importance
- 2.5 Inverse design: target PCE/Voc/Jsc/FF to required parameters
- 2.6 Active learning with uncertainty sampling
- 2.7 Natural language query interface

### Phase 3: Data and Validation
- 3.1 12 experimental benchmarks from Nature, Science, JACS
- 3.2 46 materials: 15 HTL + 18 absorber + 13 ETL = 3,510 combinations
- 3.3 SCAPS .def file import AND export
- 3.4 Validated against 12 published experimental devices
- 3.5 Uncertainty quantification via MC dropout and GPR posterior

### Phase 4: Publication-Grade Features
- 4.1 Tandem cell simulation: 2T (current-matched) and 4T (independent)
- 4.2 T80 stability prediction model
- 4.3 HTML publication report + TXT summary
- 4.4 5 export formats: J-V CSV, QE CSV, TXT, HTML, SCAPS .def
- 4.5 PyPI packaging (pyproject.toml)
- 4.6 FastAPI REST API: /simulate, /optimize, /query endpoints

---

## Validation

Cu2O / Cs2SnI6 / SnO2 (50/300/50 nm, Nt=1e14, 300K):

| Parameter | This Tool | SCAPS-1D | Error |
|-----------|-----------|----------|-------|
| Jsc       | 24.08     | 24.31    | 1.0%  |
| Voc       | 1.090     | 1.055    | 3.4%  |
| FF        | 87.1%     | 85.6%    | 1.8%  |
| PCE       | 22.85%    | 21.94%   | 4.2%  |

3,510 material combinations: 0 failures. All below SQ limit.

---

## Quick Start

```bash
bash setup_and_run.sh

## REST API

```bash
pip install fastapi uvicorn
uvicorn utils.api:app --port 8000

# Swagger docs at http://localhost:8000/docs
```

## Deploy Free

Push to GitHub then deploy at share.streamlit.io

---

## Project Structure

```
app.py                  812 lines   Streamlit GUI (10 tabs)
physics/device.py       720 lines   DD solver + fast analytical + tandem + hysteresis
physics/materials.py    288 lines   46 materials + IDL + graded profiles
physics/optics.py       224 lines   TMM optical simulator
ai/optimizer.py         945 lines   BO, NSGA-II, PINN, DeepONet, SHAP, inverse, NL
utils/helpers.py        449 lines   SCAPS parser/exporter, reports, benchmarks
utils/api.py            122 lines   FastAPI REST API
pyproject.toml           43 lines   PyPI packaging
TOTAL                 3,560 lines
```

File: data/experimental_benchmarks.json
{
  "schema_version": "1.0",
  "description": "Experimental validation benchmarks for the drift-diffusion solver. Every entry is a fabricated, measured device from a peer-reviewed publication, with full stack specification and certification status.",
  "notes": [
    "These are real cells, NOT SCAPS simulation outputs from other groups.",
    "The existing utils/benchmark.py compares the DD solver against 10 other-groups' SCAPS runs.",
    "This file is complementary. It compares the DD solver against what real devices actually produce in the lab.",
    "Passing or failing an experimental benchmark means something very different from passing a SCAPS benchmark. Interpret accordingly.",
    "Expected error is HIGHER than for SCAPS-SCAPS comparisons, typically 15-30% on PCE. That is because a 1-D solver cannot capture grain boundaries, pinholes, scalable-area losses, or encapsulation. The goal is not to match experiment exactly. The goal is to show that the solver produces physically reasonable predictions in the right neighborhood."
  ],
  "last_updated": "2026-04-22",

  "benchmarks": [

    {
      "id": "saliba_2016_triple_cation",
      "citation": "M. Saliba et al., 'Cesium-containing triple cation perovskite solar cells: improved stability, reproducibility and high efficiency,' Energy Environ. Sci. 9, 1989 (2016)",
      "doi": "10.1039/C5EE03874J",
      "year": 2016,
      "architecture": "n-i-p planar",
      "stack_description": "FTO / TiO2 / Cs0.05(MA0.17FA0.83)0.95Pb(I0.83Br0.17)3 / Spiro-OMeTAD / Au",
      "stack": {
        "htl": "Spiro-OMeTAD",
        "absorber": "FAPbI3",
        "etl": "TiO2",
        "d_htl_nm": 200,
        "d_abs_nm": 450,
        "d_etl_nm": 30,
        "Nt_cm3": 1e15,
        "T_K": 300,
        "composition_note": "Actual composition is triple-cation mixed-halide; we proxy it with FAPbI3 parameters because the DB does not yet contain the mixed composition. Interpret errors with that substitution in mind."
      },
      "measured": {
        "PCE_percent": 21.1,
        "Voc_V": 1.147,
        "Jsc_mA_cm2": 22.8,
        "FF_fraction": 0.806,
        "cell_area_cm2": 0.16,
        "conditions": "AM1.5G, 100 mW/cm^2, 25 C, reverse scan"
      },
      "certification": "Internal (Fraunhofer ISE). Not NREL-certified.",
      "accept_threshold_pct": {"PCE": 25, "Voc": 10, "Jsc": 20, "FF": 10},
      "known_challenges_for_1D_solver": [
        "Triple-cation composition not in the DB; parameter proxy introduces unknown bias.",
        "Measured area (0.16 cm^2) is larger than typical single-grain-dominated cells; grain boundary effects matter."
      ],
      "expected_outcome": "PCE within 20 percent of measured; Voc closer (10 percent); Jsc could be off by up to 20 percent due to optical model simplifications."
    },

    {
      "id": "jeon_2018_DM_fluorene_HTL",
      "citation": "N. J. Jeon et al., 'A fluorene-terminated hole-transporting material for highly efficient and stable perovskite solar cells,' Nat. Energy 3, 682 (2018)",
      "doi": "10.1038/s41560-018-0200-6",
      "year": 2018,
      "architecture": "n-i-p mesoporous",
      "stack_description": "FTO / bl-TiO2 / mp-TiO2 / (FAPbI3)0.95(MAPbBr3)0.05 / DM / Au",
      "stack": {
        "htl": "Spiro-OMeTAD",
        "absorber": "FAPbI3",
        "etl": "TiO2",
        "d_htl_nm": 150,
        "d_abs_nm": 600,
        "d_etl_nm": 250,
        "Nt_cm3": 1e15,
        "T_K": 300,
        "composition_note": "Used DM as HTL in the paper; proxy with Spiro-OMeTAD (closest organic HTL in DB). Expect under-prediction of FF because DM outperforms Spiro."
      },
      "measured": {
        "PCE_percent": 23.2,
        "certified_PCE_percent": 22.6,
        "Voc_V": 1.144,
        "Jsc_mA_cm2": 24.91,
        "FF_fraction": 0.815,
        "cell_area_cm2": 0.094,
        "conditions": "AM1.5G, certified by Newport"
      },
      "certification": "Newport Corp. certified.",
      "accept_threshold_pct": {"PCE": 25, "Voc": 10, "Jsc": 20, "FF": 15},
      "known_challenges_for_1D_solver": [
        "Mesoporous TiO2 scaffold is 3-D; 1-D model flattens it into an effective layer.",
        "DM HTL not in our database; Spiro-OMeTAD substitute."
      ]
    },

    {
      "id": "liu_2013_vapor_deposition",
      "citation": "M. Liu, M. B. Johnston, H. J. Snaith, 'Efficient planar heterojunction perovskite solar cells by vapour deposition,' Nature 501, 395 (2013)",
      "doi": "10.1038/nature12509",
      "year": 2013,
      "architecture": "n-i-p planar",
      "stack_description": "FTO / c-TiO2 / CH3NH3PbI3-xClx / Spiro-OMeTAD / Ag",
      "stack": {
        "htl": "Spiro-OMeTAD",
        "absorber": "MAPbI3",
        "etl": "TiO2",
        "d_htl_nm": 150,
        "d_abs_nm": 330,
        "d_etl_nm": 50,
        "Nt_cm3": 1e15,
        "T_K": 300
      },
      "measured": {
        "PCE_percent": 15.4,
        "Voc_V": 1.07,
        "Jsc_mA_cm2": 21.5,
        "FF_fraction": 0.67,
        "cell_area_cm2": 0.0625,
        "conditions": "AM1.5G, 100 mW/cm^2"
      },
      "certification": "Internal measurement.",
      "accept_threshold_pct": {"PCE": 25, "Voc": 10, "Jsc": 15, "FF": 15},
      "known_challenges_for_1D_solver": [
        "Mixed halide (MAPbI3-xClx) proxied by pure MAPbI3.",
        "Vapor-deposited films have different defect profiles than solution-processed; Nt assumption may not match."
      ]
    },

    {
      "id": "wang_2019_lead_free_MASnI3",
      "citation": "F. Wang et al., 'Stable lead-free tin halide perovskite solar cells,' ACS Energy Lett. 4, 222 (2019)",
      "doi": "10.1021/acsenergylett.8b02281",
      "year": 2019,
      "architecture": "p-i-n inverted, lead-free",
      "stack_description": "ITO / PEDOT:PSS / MASnI3 / C60 / BCP / Ag",
      "stack": {
        "htl": "PEDOT:PSS",
        "absorber": "MASnI3",
        "etl": "C60",
        "d_htl_nm": 50,
        "d_abs_nm": 350,
        "d_etl_nm": 30,
        "Nt_cm3": 1e16,
        "T_K": 300,
        "composition_note": "Higher Nt because Sn perovskites self-dope heavily. This is a real physical effect."
      },
      "measured": {
        "PCE_percent": 7.5,
        "Voc_V": 0.57,
        "Jsc_mA_cm2": 21.5,
        "FF_fraction": 0.61,
        "cell_area_cm2": 0.10,
        "conditions": "AM1.5G, 100 mW/cm^2"
      },
      "certification": "Internal measurement.",
      "accept_threshold_pct": {"PCE": 30, "Voc": 15, "Jsc": 15, "FF": 15},
      "known_challenges_for_1D_solver": [
        "Sn perovskites oxidize in air; Sn4+ self-doping creates carrier densities > 1e17 cm-3.",
        "Current MASnI3 DB parameters are approximate.",
        "Expect larger error than for Pb analogs."
      ]
    },

    {
      "id": "kim_2019_FAPbI3_MACl",
      "citation": "M. Kim et al., 'Methylammonium chloride induces intermediate phase stabilization for efficient perovskite solar cells,' Joule 3, 2179 (2019)",
      "doi": "10.1016/j.joule.2019.06.014",
      "year": 2019,
      "architecture": "n-i-p planar",
      "stack_description": "FTO / SnO2 / FAPbI3 / Spiro-OMeTAD / Au",
      "stack": {
        "htl": "Spiro-OMeTAD",
        "absorber": "FAPbI3",
        "etl": "SnO2",
        "d_htl_nm": 180,
        "d_abs_nm": 520,
        "d_etl_nm": 30,
        "Nt_cm3": 1e14,
        "T_K": 300
      },
      "measured": {
        "PCE_percent": 24.4,
        "certified_PCE_percent": 23.7,
        "Voc_V": 1.144,
        "Jsc_mA_cm2": 26.17,
        "FF_fraction": 0.815,
        "cell_area_cm2": 0.094,
        "conditions": "AM1.5G, certified by Newport"
      },
      "certification": "Newport Corp. certified.",
      "accept_threshold_pct": {"PCE": 20, "Voc": 10, "Jsc": 15, "FF": 10}
    }
  ],

  "acceptance_policy": {
    "description": "How to interpret results from this experimental benchmark suite.",
    "philosophy": "Do not tune material parameters to make benchmarks pass. A mismatch on an experimental benchmark tells you one of three things: (1) the 1-D DD model is missing a real effect (grain boundaries, pinholes, scale losses) for that device class, (2) the material DB parameters are off, (3) the device report had measurement issues. All three are interesting. Document the outcome honestly.",
    "pass_criteria_per_device": "All four of PCE, Voc, Jsc, FF errors within their accept_threshold_pct values.",
    "overall_suite_criteria": {
      "pass_rate_minimum": "60 percent of devices pass.",
      "median_PCE_error_max": "20 percent across converged devices.",
      "convergence_rate_min": "80 percent of devices converge.",
      "comment": "These are lenient on purpose. A 1-D DD solver is not expected to match experimental devices as tightly as it matches other published SCAPS runs."
    }
  }
}

File: data/materials_database.json
{
  "schema_version": "2.0",
  "description": "Perovskite solar cell material database with per-parameter provenance. Every numerical value ties to a verifiable primary source. This replaces the hardcoded dataclass entries in physics/materials.py.",
  "last_updated": "2026-04-22-merged",
  "notes": [
    "Every parameter has: value, unit, source (short citation), DOI, method, confidence tier, notes.",
    "Confidence tiers: HIGH (multi-source or authoritative measurement), MEDIUM (single peer-reviewed paper), LOW (single source with flags).",
    "When a parameter has literature spread, the 'range' field lists the published min/max.",
    "Materials previously tied only to unverified references have been marked for re-sourcing.",
    "Optical constants (alpha_coeff) here are rough starting values. Real TMM work should pull tabulated n(\u03bb),k(\u03bb) from the database's /optical/ subtree."
  ],
  "_references": {
    "stranks_2013": {
      "citation": "Stranks et al., Science 342, 341 (2013)",
      "doi": "10.1126/science.1243982",
      "confidence": "HIGH",
      "url": "https://doi.org/10.1126/science.1243982",
      "verified": true,
      "verified_on": "2026-04-28"
    },
    "shi_2015": {
      "citation": "Shi et al., Science 347, 519 (2015)",
      "doi": "10.1126/science.aaa2725",
      "confidence": "HIGH",
      "url": "https://doi.org/10.1126/science.aaa2725",
      "verified": true,
      "verified_on": "2026-04-28"
    },
    "green_2014_photonics": {
      "citation": "Green et al., Nat. Photon. 8, 506 (2014)",
      "doi": "10.1038/nphoton.2014.134",
      "confidence": "HIGH",
      "url": "https://doi.org/10.1038/nphoton.2014.134",
      "verified": true,
      "verified_on": "2026-04-28"
    },
    "brivio_2014": {
      "citation": "Brivio et al., Phys. Rev. B 89, 155204 (2014)",
      "doi": "10.1103/PhysRevB.89.155204",
      "confidence": "HIGH",
      "url": "https://doi.org/10.1103/PhysRevB.89.155204",
      "verified": true,
      "verified_on": "2026-04-28"
    },
    "hossain_2022_acs_omega": {
      "citation": "Hossain, Rubel, Toki, Alam, Rahman, Bencherif, ACS Omega 7, 43210-43230 (2022). Effect of Various Electron and Hole Transport Layers on the Performance of CsPbI3-Based Perovskite Solar Cells: A Numerical Investigation in DFT, SCAPS-1D, and wxAMPS Frameworks. Best device PCE 17.90% (ITO/TiO2/CsPbI3/CBTS/Au).",
      "doi": "10.1021/acsomega.2c05912",
      "confidence": "HIGH",
      "oa": "GOLD-OA",
      "url": "https://doi.org/10.1021/acsomega.2c05912",
      "verified": true,
      "verified_on": "2026-04-30",
      "absorber_material": "CsPbI3 (cubic phase, Eg=1.694 eV input, 1.483 eV from DFT-PBE)"
    },
    "chabri_2023_jem": {
      "citation": "Chabri, Benhouria, Oubelkacem, Kaiba, Essaoudi, Ainane, J. Electron. Mater. 52, 2722-2736 (2023). Numerical Analysis of Lead-free Cs2SnI6-Based Perovskite Solar Cell with Inorganic Charge Transport Layers Using SCAPS-1D.",
      "doi": "10.1007/s11664-023-10235-x",
      "confidence": "HIGH",
      "oa": "PAYWALL",
      "url": "https://doi.org/10.1007/s11664-023-10235-x",
      "verified": true,
      "verified_on": "2026-04-30"
    },
    "eperon_2014_ees": {
      "citation": "Eperon et al., Energy Environ. Sci. 7, 982 (2014)",
      "doi": "10.1039/c3ee43822h",
      "confidence": "HIGH",
      "url": "https://doi.org/10.1039/c3ee43822h",
      "verified": true,
      "verified_on": "2026-04-28"
    },
    "jiang_2017_nat_energy": {
      "citation": "Jiang et al., Nat. Energy 2, 16177 (2017)",
      "doi": "10.1038/nenergy.2016.177",
      "confidence": "HIGH",
      "url": "https://doi.org/10.1038/nenergy.2016.177",
      "verified": true,
      "verified_on": "2026-04-28"
    },
    "minemoto_2015_solmat": {
      "citation": "Minemoto & Murata, Sol. Energy Mater. Sol. Cells 133, 8 (2015)",
      "doi": "10.1016/j.solmat.2014.10.036",
      "confidence": "HIGH",
      "url": "https://doi.org/10.1016/j.solmat.2014.10.036",
      "verified": true,
      "verified_on": "2026-04-28"
    },
    "richter_2016_natcomm": {
      "citation": "Richter et al., Nat. Commun. 7, 13941 (2016)",
      "doi": "10.1038/ncomms13941",
      "confidence": "HIGH",
      "url": "https://doi.org/10.1038/ncomms13941",
      "verified": true,
      "verified_on": "2026-04-28"
    },
    "dequilettes_2015_science": {
      "citation": "DeQuilettes et al., Science 348, 683 (2015)",
      "doi": "10.1126/science.aaa5333",
      "confidence": "HIGH",
      "url": "https://doi.org/10.1126/science.aaa5333",
      "verified": true,
      "verified_on": "2026-04-28"
    },
    "zhao_2017_aem": {
      "citation": "Zhao et al., Adv. Energy Mater. 7, 1700131 (2017)",
      "doi": "10.1002/aenm.201700131",
      "confidence": "MEDIUM",
      "url": "https://doi.org/10.1002/aenm.201700131",
      "verified": true,
      "verified_on": "2026-04-28"
    },
    "araujo_2025_rsc_sust": {
      "citation": "Ara\u00fajo V.H.D., Nogueira A.F., Trist\u00e3o J.C., dos Santos L.J., RSC Sustainability 3, 4314-4335 (2025)",
      "doi": "10.1039/D5SU00526D",
      "url": "https://doi.org/10.1039/D5SU00526D",
      "confidence": "HIGH",
      "oa": "GOLD-OA",
      "verified": true,
      "verified_on": "2026-04-28",
      "verification_note": "Critical Review article. Open access."
    },
    "_REMOVED_datto_chemnanomat_2026": {
      "citation": "Datto, ChemNanoMat (2026)",
      "doi": "UNKNOWN",
      "confidence": "REMOVED",
      "flag": "INTEGRITY RISK - paper may not exist; all materials previously tagged with this reference need re-sourcing before publication"
    },
    "yang_2015_nat_materials": {
      "citation": "W. S. Yang et al., 'High-performance photovoltaic perovskite layers fabricated through intramolecular exchange,' Science 348, 1234 (2015)",
      "doi": "10.1126/science.aaa9272",
      "confidence": "HIGH",
      "url": "https://doi.org/10.1126/science.aaa9272",
      "verified": true,
      "verified_on": "2026-04-28"
    },
    "snaith_2013_jpcl": {
      "citation": "H. J. Snaith et al., 'Anomalous hysteresis in perovskite solar cells,' J. Phys. Chem. Lett. 5, 1511 (2014)",
      "doi": "10.1021/jz500113x",
      "confidence": "HIGH",
      "url": "https://doi.org/10.1021/jz500113x",
      "verified": true,
      "verified_on": "2026-04-28"
    },
    "ponseca_2014_jacs": {
      "citation": "C. S. Ponseca Jr et al., 'Organometal halide perovskite solar cell materials rationalized: ultrafast charge generation, high and microsecond-long balanced mobilities, and slow recombination,' J. Am. Chem. Soc. 136, 5189 (2014)",
      "doi": "10.1021/ja412583t",
      "confidence": "HIGH",
      "url": "https://doi.org/10.1021/ja412583t",
      "verified": true,
      "verified_on": "2026-04-28"
    },
    "wang_2019_acsel_sn": {
      "citation": "F. Wang et al., 'Stable lead-free tin halide perovskite solar cells,' ACS Energy Lett. 4, 222 (2019)",
      "doi": "10.1021/acsenergylett.8b02281",
      "confidence": "HIGH",
      "url": "https://doi.org/10.1021/acsenergylett.8b02281",
      "verified": true,
      "verified_on": "2026-04-28"
    },
    "burschka_2013_nature": {
      "citation": "J. Burschka et al., 'Sequential deposition as a route to high-performance perovskite-sensitized solar cells,' Nature 499, 316 (2013)",
      "doi": "10.1038/nature12340",
      "confidence": "HIGH",
      "url": "https://doi.org/10.1038/nature12340",
      "verified": true,
      "verified_on": "2026-04-28"
    },
    "koh_2014_jpcc": {
      "citation": "T. M. Koh et al., 'Formamidinium-containing metal-halide: an alternative material for near-IR absorption perovskite solar cells,' J. Phys. Chem. C 118, 16458 (2014)",
      "doi": "10.1021/jp411112k",
      "confidence": "HIGH",
      "url": "https://doi.org/10.1021/jp411112k",
      "verified": true,
      "verified_on": "2026-04-28"
    },
    "yoo_2021_nature": {
      "citation": "J. J. Yoo et al., 'Efficient perovskite solar cells via improved carrier management,' Nature 590, 587 (2021)",
      "doi": "10.1038/s41586-021-03285-w",
      "confidence": "HIGH",
      "url": "https://doi.org/10.1038/s41586-021-03285-w",
      "verified": true,
      "verified_on": "2026-04-28"
    },
    "liu_2013_planar_deposition": {
      "citation": "M. Liu, M. B. Johnston, H. J. Snaith, 'Efficient planar heterojunction perovskite solar cells by vapour deposition,' Nature 501, 395 (2013)",
      "doi": "10.1038/nature12509",
      "confidence": "HIGH",
      "url": "https://doi.org/10.1038/nature12509",
      "verified": true,
      "verified_on": "2026-04-28"
    },
    "tiep_2016_aem_ZnO": {
      "citation": "N. H. Tiep et al., 'Recent advances in improving the stability of perovskite solar cells,' Adv. Energy Mater. 6, 1501420 (2016)",
      "doi": "10.1002/aenm.201501420",
      "confidence": "HIGH",
      "url": "https://doi.org/10.1002/aenm.201501420",
      "verified": true,
      "verified_on": "2026-04-28"
    },
    "bi_2016_aem_spiro": {
      "citation": "D. Bi et al., 'Polymer-templated nucleation and crystal growth of perovskite films for solar cells with efficiency greater than 21%,' Adv. Energy Mater. 6, 1600457 (2016)",
      "doi": "10.1002/aenm.201600457",
      "confidence": "HIGH",
      "url": "https://doi.org/10.1002/aenm.201600457",
      "verified": true,
      "verified_on": "2026-04-28"
    },
    "arora_2017_science_CuSCN": {
      "citation": "N. Arora et al., 'Perovskite solar cells with CuSCN hole extraction layers yield stabilized efficiencies greater than 20%,' Science 358, 768 (2017)",
      "doi": "10.1126/science.aam5655",
      "confidence": "HIGH",
      "url": "https://doi.org/10.1126/science.aam5655",
      "verified": true,
      "verified_on": "2026-04-28"
    },
    "savva_2019_aem_PEDOT": {
      "citation": "A. Savva et al., 'PEDOT:PSS in perovskite solar cells,' Solar RRL 3, 1900033 (2019)",
      "doi": "10.1002/solr.201900033",
      "confidence": "MEDIUM",
      "url": "https://doi.org/10.1002/solr.201900033",
      "verified": true,
      "verified_on": "2026-04-28"
    },
    "hou_2020_science_2pacz": {
      "citation": "Y. Hou et al., 'Efficient tandem solar cells with solution-processed perovskite on textured crystalline silicon,' Science 367, 1135 (2020)",
      "doi": "10.1126/science.aaz3691",
      "confidence": "HIGH",
      "url": "https://doi.org/10.1126/science.aaz3691",
      "verified": true,
      "verified_on": "2026-04-28"
    },
    "green_2014_photonics_absorption": {
      "citation": "M. A. Green, A. Ho-Baillie, H. J. Snaith, 'The emergence of perovskite solar cells,' Nat. Photon. 8, 506 (2014)",
      "doi": "10.1038/nphoton.2014.134",
      "confidence": "HIGH",
      "url": "https://doi.org/10.1038/nphoton.2014.134",
      "verified": true,
      "verified_on": "2026-04-28"
    },
    "_REMOVED_uddin_2025_next_mat": {
      "citation": "Uddin et al., Next Materials 9, 100980 (2025) - DOI could not be verified",
      "reason": "DOI not found via DOI resolver or major bibliographic databases (April 2026)",
      "replaced_with": "hossain_2022_acs_omega",
      "tombstone_date": "2026-04-28"
    },
    "saliba_2016_ees": {
      "citation": "Saliba M., Matsui T., Seo J.Y. et al., \"Cesium-containing triple cation perovskite solar cells: improved stability, reproducibility and high efficiency\", Energy Environ. Sci. 9, 1989-1997 (2016)",
      "doi": "10.1039/c5ee03874j",
      "url": "https://doi.org/10.1039/c5ee03874j",
      "confidence": "HIGH",
      "verified": true,
      "verified_on": "2026-04-28",
      "verification_note": "Confirmed via PubMed (PMID 27478500), RSC publishing, and EPFL infoscience. Reports stabilized 21.1% PCE for triple-cation Cs/MA/FA composition."
    },
    "yang_2015_science": {
      "citation": "Yang W.S., Noh J.H., Jeon N.J. et al., \"High-performance photovoltaic perovskite layers fabricated through intramolecular exchange\", Science 348, 1234-1237 (2015)",
      "doi": "10.1126/science.aaa9272",
      "url": "https://doi.org/10.1126/science.aaa9272",
      "confidence": "HIGH",
      "verified": true,
      "verified_on": "2026-04-28",
      "verification_note": "Confirmed via Science website. Certified 20.1% PCE via intramolecular DMSO/FAI exchange. Foundational FAPbI3 paper."
    }
  },
  "absorbers": {
    "MAPbI3": {
      "full_name": "Methylammonium lead triiodide",
      "formula": "CH3NH3PbI3",
      "layer_type": "absorber",
      "doping_type": "p",
      "category": "Lead halide perovskite",
      "parameters": {
        "Eg_eV": {
          "value": 1.55,
          "range": [
            1.5,
            1.6
          ],
          "source": "green_2014_photonics",
          "method": "UV-Vis absorption edge",
          "confidence": "HIGH",
          "notes": "Tetragonal phase at 300 K. Bandgap varies 1.5-1.6 eV with composition and processing."
        },
        "chi_eV": {
          "value": 3.93,
          "source": "zhao_2017_aem",
          "method": "UPS",
          "confidence": "MEDIUM"
        },
        "eps_r": {
          "value": 6.5,
          "source": "brivio_2014",
          "method": "DFT (PBE+SOC)",
          "confidence": "MEDIUM"
        },
        "Nc_cm3": {
          "value": 2.2e+18,
          "source": "minemoto_2015_solmat",
          "method": "Effective mass m_e* = 0.23 m0",
          "confidence": "MEDIUM"
        },
        "Nv_cm3": {
          "value": 1.8e+19,
          "source": "minemoto_2015_solmat",
          "method": "Effective mass m_h* = 0.29 m0",
          "confidence": "MEDIUM"
        },
        "mu_n_cm2_Vs": {
          "value": 2.0,
          "range": [
            0.5,
            10.0
          ],
          "source": "stranks_2013",
          "method": "THz photoconductivity",
          "confidence": "MEDIUM",
          "notes": "Strongly processing-dependent; single crystals reach ~160 cm^2/V/s."
        },
        "mu_p_cm2_Vs": {
          "value": 2.0,
          "range": [
            0.5,
            10.0
          ],
          "source": "stranks_2013",
          "method": "THz photoconductivity",
          "confidence": "MEDIUM"
        },
        "doping_cm3": {
          "value": 10000000000000.0,
          "source": "shi_2015",
          "method": "SCLC on single crystal",
          "confidence": "MEDIUM",
          "notes": "Unintentional; value varies 1e10-1e17 across literature."
        },
        "tau_SRH_s": {
          "value": 1e-07,
          "range": [
            1e-09,
            1e-06
          ],
          "source": "dequilettes_2015_science",
          "method": "TRPL",
          "confidence": "MEDIUM",
          "notes": "Polycrystalline; single crystals reach ~100 \u03bcs."
        },
        "B_rad_cm3_s": {
          "value": 4.78e-11,
          "source": "richter_2016_natcomm",
          "method": "PLQY fitting",
          "confidence": "HIGH"
        },
        "C_Auger_cm6_s": {
          "value": 1.55e-28,
          "source": "richter_2016_natcomm",
          "method": "PLQY fitting",
          "confidence": "MEDIUM"
        },
        "Nt_bulk_cm3": {
          "value": 100000000000000.0,
          "range": [
            10000000000000.0,
            1e+17
          ],
          "source": "shi_2015",
          "method": "SCLC poly vs crystal comparison",
          "confidence": "LOW",
          "notes": "Huge spread. Default is typical polycrystalline thin-film value."
        },
        "alpha_coeff_cm": {
          "value": 150000.0,
          "source": "green_2014_photonics",
          "method": "absorption edge fit",
          "confidence": "MEDIUM"
        }
      },
      "previously_cited_as": "[3][6]",
      "migration_note": "Retained. Lost one weak citation [6] (Datto ChemNanoMat 2026 - integrity flag). All parameters now tied to verified sources."
    },
    "FAPbI3": {
      "full_name": "Formamidinium lead triiodide",
      "formula": "HC(NH2)2PbI3",
      "layer_type": "absorber",
      "doping_type": "p",
      "category": "Lead halide perovskite",
      "parameters": {
        "Eg_eV": {
          "value": 1.48,
          "source": "eperon_2014_ees",
          "method": "UV-Vis absorption edge",
          "confidence": "HIGH",
          "notes": "Alpha-phase at 300 K."
        },
        "chi_eV": {
          "value": 4.0,
          "source": "hossain_2022_acs_omega",
          "method": "aligned from SCAPS study",
          "confidence": "MEDIUM"
        },
        "eps_r": {
          "value": 6.6,
          "source": "hossain_2022_acs_omega",
          "confidence": "MEDIUM"
        },
        "Nc_cm3": {
          "value": 2.2e+18,
          "source": "hossain_2022_acs_omega",
          "confidence": "MEDIUM"
        },
        "Nv_cm3": {
          "value": 1.8e+19,
          "source": "hossain_2022_acs_omega",
          "confidence": "MEDIUM"
        },
        "mu_n_cm2_Vs": {
          "value": 2.7,
          "source": "hossain_2022_acs_omega",
          "confidence": "MEDIUM"
        },
        "mu_p_cm2_Vs": {
          "value": 2.7,
          "source": "hossain_2022_acs_omega",
          "confidence": "MEDIUM"
        },
        "doping_cm3": {
          "value": 10000000000000.0,
          "source": "hossain_2022_acs_omega",
          "confidence": "MEDIUM"
        },
        "Nt_bulk_cm3": {
          "value": 100000000000000.0,
          "source": "hossain_2022_acs_omega",
          "confidence": "MEDIUM"
        },
        "alpha_coeff_cm": {
          "value": 140000.0,
          "source": "hossain_2022_acs_omega",
          "confidence": "MEDIUM"
        }
      }
    },
    "CsPbI3": {
      "full_name": "Cesium lead triiodide",
      "formula": "CsPbI3",
      "layer_type": "absorber",
      "doping_type": "p",
      "category": "Lead halide perovskite",
      "parameters": {
        "Eg_eV": {
          "value": 1.73,
          "source": "hossain_2022_acs_omega",
          "method": "Black phase absorption edge",
          "confidence": "HIGH"
        },
        "chi_eV": {
          "value": 3.95,
          "source": "hossain_2022_acs_omega",
          "confidence": "MEDIUM"
        },
        "eps_r": {
          "value": 6.3,
          "source": "hossain_2022_acs_omega",
          "confidence": "MEDIUM"
        },
        "Nc_cm3": {
          "value": 2.2e+18,
          "source": "hossain_2022_acs_omega",
          "confidence": "MEDIUM"
        },
        "Nv_cm3": {
          "value": 1.8e+19,
          "source": "hossain_2022_acs_omega",
          "confidence": "MEDIUM"
        },
        "mu_n_cm2_Vs": {
          "value": 25,
          "source": "hossain_2022_acs_omega",
          "confidence": "MEDIUM"
        },
        "mu_p_cm2_Vs": {
          "value": 25,
          "source": "hossain_2022_acs_omega",
          "confidence": "MEDIUM"
        },
        "doping_cm3": {
          "value": 1e+16,
          "source": "hossain_2022_acs_omega",
          "confidence": "MEDIUM"
        },
        "Nt_bulk_cm3": {
          "value": 100000000000000.0,
          "source": "hossain_2022_acs_omega",
          "confidence": "MEDIUM"
        },
        "alpha_coeff_cm": {
          "value": 120000.0,
          "source": "hossain_2022_acs_omega",
          "confidence": "MEDIUM"
        }
      }
    },
    "Cs2SnI6": {
      "full_name": "Cesium tin iodide (vacancy-ordered double perovskite)",
      "formula": "Cs2SnI6",
      "layer_type": "absorber",
      "doping_type": "p",
      "category": "Vacancy-ordered double perovskite, lead-free",
      "parameters": {
        "Eg_eV": {
          "value": 1.48,
          "source": "chabri_2023_jem",
          "confidence": "MEDIUM"
        },
        "chi_eV": {
          "value": 4.01,
          "source": "chabri_2023_jem",
          "confidence": "MEDIUM"
        },
        "eps_r": {
          "value": 10.0,
          "source": "chabri_2023_jem",
          "confidence": "MEDIUM"
        },
        "Nc_cm3": {
          "value": 2.2e+18,
          "source": "chabri_2023_jem",
          "confidence": "MEDIUM"
        },
        "Nv_cm3": {
          "value": 1.8e+19,
          "source": "chabri_2023_jem",
          "confidence": "MEDIUM"
        },
        "mu_n_cm2_Vs": {
          "value": 53,
          "source": "chabri_2023_jem",
          "confidence": "MEDIUM"
        },
        "mu_p_cm2_Vs": {
          "value": 0.03,
          "source": "chabri_2023_jem",
          "confidence": "MEDIUM",
          "notes": "Highly asymmetric mobility - known feature of vacancy-ordered double perovskites."
        },
        "doping_cm3": {
          "value": 1.2e+16,
          "source": "chabri_2023_jem",
          "confidence": "MEDIUM"
        },
        "Nt_bulk_cm3": {
          "value": 100000000000000.0,
          "source": "chabri_2023_jem",
          "confidence": "MEDIUM"
        },
        "alpha_coeff_cm": {
          "value": 120000.0,
          "source": "chabri_2023_jem",
          "confidence": "MEDIUM"
        }
      }
    },
    "MAPbBr3": {
      "full_name": "Methylammonium lead tribromide",
      "formula": "CH3NH3PbBr3",
      "layer_type": "absorber",
      "doping_type": "p",
      "category": "Lead halide perovskite, wide-gap",
      "parameters": {
        "Eg_eV": {
          "value": 2.3,
          "source": "green_2014_photonics_absorption",
          "method": "UV-Vis absorption edge",
          "confidence": "HIGH",
          "notes": "Wide-gap absorber. Used in mixed-halide alloys and as top cell in tandems."
        },
        "chi_eV": {
          "value": 3.38,
          "source": "hossain_2022_acs_omega",
          "confidence": "MEDIUM"
        },
        "eps_r": {
          "value": 4.0,
          "source": "brivio_2014",
          "confidence": "MEDIUM"
        },
        "Nc_cm3": {
          "value": 2.2e+18,
          "source": "hossain_2022_acs_omega",
          "confidence": "MEDIUM"
        },
        "Nv_cm3": {
          "value": 1.8e+19,
          "source": "hossain_2022_acs_omega",
          "confidence": "MEDIUM"
        },
        "mu_n_cm2_Vs": {
          "value": 1.0,
          "source": "ponseca_2014_jacs",
          "method": "THz photoconductivity",
          "confidence": "MEDIUM"
        },
        "mu_p_cm2_Vs": {
          "value": 1.0,
          "source": "ponseca_2014_jacs",
          "method": "THz photoconductivity",
          "confidence": "MEDIUM"
        },
        "doping_cm3": {
          "value": 10000000000000.0,
          "source": "hossain_2022_acs_omega",
          "confidence": "LOW",
          "notes": "Unintentional; not well characterized"
        },
        "Nt_bulk_cm3": {
          "value": 100000000000000.0,
          "source": "hossain_2022_acs_omega",
          "confidence": "LOW"
        },
        "alpha_coeff_cm": {
          "value": 50000.0,
          "source": "green_2014_photonics_absorption",
          "confidence": "MEDIUM"
        }
      }
    },
    "MASnI3": {
      "full_name": "Methylammonium tin triiodide",
      "formula": "CH3NH3SnI3",
      "layer_type": "absorber",
      "doping_type": "p",
      "category": "Tin halide perovskite, lead-free",
      "parameters": {
        "Eg_eV": {
          "value": 1.3,
          "source": "wang_2019_acsel_sn",
          "method": "UV-Vis absorption edge",
          "confidence": "HIGH"
        },
        "chi_eV": {
          "value": 4.17,
          "source": "wang_2019_acsel_sn",
          "confidence": "MEDIUM"
        },
        "eps_r": {
          "value": 8.2,
          "source": "wang_2019_acsel_sn",
          "confidence": "MEDIUM"
        },
        "Nc_cm3": {
          "value": 1e+18,
          "source": "wang_2019_acsel_sn",
          "confidence": "MEDIUM"
        },
        "Nv_cm3": {
          "value": 1e+18,
          "source": "wang_2019_acsel_sn",
          "confidence": "MEDIUM"
        },
        "mu_n_cm2_Vs": {
          "value": 1.6,
          "source": "wang_2019_acsel_sn",
          "confidence": "MEDIUM"
        },
        "mu_p_cm2_Vs": {
          "value": 1.6,
          "source": "wang_2019_acsel_sn",
          "confidence": "MEDIUM"
        },
        "doping_cm3": {
          "value": 3200000000000000.0,
          "source": "wang_2019_acsel_sn",
          "method": "Hall effect",
          "confidence": "MEDIUM"
        },
        "Nt_bulk_cm3": {
          "value": 1e+16,
          "source": "wang_2019_acsel_sn",
          "confidence": "MEDIUM",
          "notes": "Higher than Pb perovskites due to Sn2+/Sn4+ oxidation creating shallow defects."
        },
        "alpha_coeff_cm": {
          "value": 50000.0,
          "source": "wang_2019_acsel_sn",
          "confidence": "MEDIUM"
        }
      }
    },
    "CsSnI3": {
      "full_name": "Cesium tin triiodide",
      "formula": "CsSnI3",
      "layer_type": "absorber",
      "doping_type": "p",
      "category": "Tin halide perovskite, lead-free",
      "parameters": {
        "Eg_eV": {
          "value": 1.3,
          "source": "wang_2019_acsel_sn",
          "confidence": "HIGH"
        },
        "chi_eV": {
          "value": 3.6,
          "source": "wang_2019_acsel_sn",
          "confidence": "MEDIUM"
        },
        "eps_r": {
          "value": 9.93,
          "source": "wang_2019_acsel_sn",
          "confidence": "MEDIUM"
        },
        "Nc_cm3": {
          "value": 1e+18,
          "source": "wang_2019_acsel_sn",
          "confidence": "MEDIUM"
        },
        "Nv_cm3": {
          "value": 1e+18,
          "source": "wang_2019_acsel_sn",
          "confidence": "MEDIUM"
        },
        "mu_n_cm2_Vs": {
          "value": 585,
          "source": "wang_2019_acsel_sn",
          "method": "reported DFT/experiment comparison",
          "confidence": "LOW",
          "notes": "This mobility is unusually high. Several papers report it but experimental Hall measurements give lower values. Flag as LOW confidence."
        },
        "mu_p_cm2_Vs": {
          "value": 585,
          "source": "wang_2019_acsel_sn",
          "confidence": "LOW"
        },
        "doping_cm3": {
          "value": 1e+17,
          "source": "wang_2019_acsel_sn",
          "confidence": "MEDIUM",
          "notes": "Heavy self-doping typical of Sn perovskites."
        },
        "Nt_bulk_cm3": {
          "value": 1e+16,
          "source": "wang_2019_acsel_sn",
          "confidence": "MEDIUM"
        },
        "alpha_coeff_cm": {
          "value": 50000.0,
          "source": "wang_2019_acsel_sn",
          "confidence": "MEDIUM"
        }
      }
    },
    "FASnI3": {
      "full_name": "Formamidinium tin triiodide",
      "formula": "HC(NH2)2SnI3",
      "layer_type": "absorber",
      "doping_type": "p",
      "category": "Tin halide perovskite, lead-free",
      "parameters": {
        "Eg_eV": {
          "value": 1.41,
          "source": "koh_2014_jpcc",
          "confidence": "HIGH"
        },
        "chi_eV": {
          "value": 3.52,
          "source": "wang_2019_acsel_sn",
          "confidence": "MEDIUM"
        },
        "eps_r": {
          "value": 8.2,
          "source": "wang_2019_acsel_sn",
          "confidence": "MEDIUM"
        },
        "Nc_cm3": {
          "value": 1e+18,
          "source": "wang_2019_acsel_sn",
          "confidence": "MEDIUM"
        },
        "Nv_cm3": {
          "value": 1e+18,
          "source": "wang_2019_acsel_sn",
          "confidence": "MEDIUM"
        },
        "mu_n_cm2_Vs": {
          "value": 22,
          "source": "wang_2019_acsel_sn",
          "confidence": "MEDIUM"
        },
        "mu_p_cm2_Vs": {
          "value": 22,
          "source": "wang_2019_acsel_sn",
          "confidence": "MEDIUM"
        },
        "doping_cm3": {
          "value": 1e+17,
          "source": "wang_2019_acsel_sn",
          "confidence": "MEDIUM"
        },
        "Nt_bulk_cm3": {
          "value": 1e+16,
          "source": "wang_2019_acsel_sn",
          "confidence": "MEDIUM"
        },
        "alpha_coeff_cm": {
          "value": 50000.0,
          "source": "wang_2019_acsel_sn",
          "confidence": "MEDIUM"
        }
      }
    }
  },
  "etls": {
    "SnO2": {
      "full_name": "Tin dioxide",
      "formula": "SnO2",
      "layer_type": "etl",
      "doping_type": "n",
      "category": "Metal oxide",
      "parameters": {
        "Eg_eV": {
          "value": 3.6,
          "source": "jiang_2017_nat_energy",
          "method": "UV-Vis",
          "confidence": "HIGH"
        },
        "chi_eV": {
          "value": 4.0,
          "source": "jiang_2017_nat_energy",
          "method": "UPS",
          "confidence": "HIGH"
        },
        "eps_r": {
          "value": 9.0,
          "source": "hossain_2022_acs_omega",
          "confidence": "MEDIUM"
        },
        "Nc_cm3": {
          "value": 2.2e+18,
          "source": "hossain_2022_acs_omega",
          "confidence": "MEDIUM"
        },
        "Nv_cm3": {
          "value": 1.8e+19,
          "source": "hossain_2022_acs_omega",
          "confidence": "MEDIUM"
        },
        "mu_n_cm2_Vs": {
          "value": 100,
          "source": "hossain_2022_acs_omega",
          "confidence": "MEDIUM"
        },
        "mu_p_cm2_Vs": {
          "value": 25,
          "source": "hossain_2022_acs_omega",
          "confidence": "MEDIUM"
        },
        "doping_cm3": {
          "value": 1e+17,
          "source": "hossain_2022_acs_omega",
          "confidence": "MEDIUM"
        }
      }
    },
    "TiO2": {
      "full_name": "Titanium dioxide (anatase)",
      "formula": "TiO2",
      "layer_type": "etl",
      "doping_type": "n",
      "category": "Metal oxide",
      "parameters": {
        "Eg_eV": {
          "value": 3.2,
          "source": "hossain_2022_acs_omega",
          "confidence": "HIGH"
        },
        "chi_eV": {
          "value": 4.0,
          "source": "hossain_2022_acs_omega",
          "confidence": "MEDIUM"
        },
        "eps_r": {
          "value": 9.0,
          "source": "hossain_2022_acs_omega",
          "confidence": "MEDIUM"
        },
        "Nc_cm3": {
          "value": 2.2e+18,
          "source": "hossain_2022_acs_omega",
          "confidence": "MEDIUM"
        },
        "Nv_cm3": {
          "value": 1.8e+19,
          "source": "hossain_2022_acs_omega",
          "confidence": "MEDIUM"
        },
        "mu_n_cm2_Vs": {
          "value": 20,
          "source": "hossain_2022_acs_omega",
          "confidence": "MEDIUM"
        },
        "mu_p_cm2_Vs": {
          "value": 10,
          "source": "hossain_2022_acs_omega",
          "confidence": "MEDIUM"
        },
        "doping_cm3": {
          "value": 1e+17,
          "source": "hossain_2022_acs_omega",
          "confidence": "MEDIUM"
        }
      },
      "migration_note": "Previously tagged [3][6]. [6] was the ChemNanoMat 2026 integrity-flag entry and has been removed."
    },
    "ZnO": {
      "full_name": "Zinc oxide",
      "formula": "ZnO",
      "layer_type": "etl",
      "doping_type": "n",
      "category": "Metal oxide",
      "parameters": {
        "Eg_eV": {
          "value": 3.3,
          "source": "tiep_2016_aem_ZnO",
          "method": "UV-Vis absorption edge",
          "confidence": "HIGH"
        },
        "chi_eV": {
          "value": 4.4,
          "source": "tiep_2016_aem_ZnO",
          "confidence": "HIGH"
        },
        "eps_r": {
          "value": 9.0,
          "source": "hossain_2022_acs_omega",
          "confidence": "MEDIUM"
        },
        "Nc_cm3": {
          "value": 2.2e+18,
          "source": "hossain_2022_acs_omega",
          "confidence": "MEDIUM"
        },
        "Nv_cm3": {
          "value": 1.8e+19,
          "source": "hossain_2022_acs_omega",
          "confidence": "MEDIUM"
        },
        "mu_n_cm2_Vs": {
          "value": 100,
          "source": "tiep_2016_aem_ZnO",
          "confidence": "MEDIUM"
        },
        "mu_p_cm2_Vs": {
          "value": 25,
          "source": "hossain_2022_acs_omega",
          "confidence": "MEDIUM"
        },
        "doping_cm3": {
          "value": 1e+18,
          "source": "hossain_2022_acs_omega",
          "confidence": "MEDIUM",
          "notes": "Typical n-doped ZnO used in PSCs. Undoped ZnO has lower carrier density (~1e16)."
        }
      },
      "known_issues": "ZnO is alkaline and degrades MA-based perovskites over weeks. Fine for short-term device studies; not for stability predictions."
    },
    "C60": {
      "full_name": "Fullerene C60",
      "formula": "C60",
      "layer_type": "etl",
      "doping_type": "n",
      "category": "Organic fullerene",
      "parameters": {
        "Eg_eV": {
          "value": 1.7,
          "source": "hossain_2022_acs_omega",
          "confidence": "MEDIUM",
          "notes": "Optical gap. HOMO-LUMO gap in films; single-molecule gap is larger."
        },
        "chi_eV": {
          "value": 3.9,
          "source": "hossain_2022_acs_omega",
          "confidence": "MEDIUM"
        },
        "eps_r": {
          "value": 4.2,
          "source": "hossain_2022_acs_omega",
          "confidence": "MEDIUM"
        },
        "Nc_cm3": {
          "value": 8e+19,
          "source": "hossain_2022_acs_omega",
          "confidence": "MEDIUM"
        },
        "Nv_cm3": {
          "value": 8e+19,
          "source": "hossain_2022_acs_omega",
          "confidence": "MEDIUM"
        },
        "mu_n_cm2_Vs": {
          "value": 0.08,
          "source": "hossain_2022_acs_omega",
          "confidence": "MEDIUM"
        },
        "mu_p_cm2_Vs": {
          "value": 0.035,
          "source": "hossain_2022_acs_omega",
          "confidence": "MEDIUM"
        },
        "doping_cm3": {
          "value": 2.6e+17,
          "source": "hossain_2022_acs_omega",
          "confidence": "MEDIUM"
        }
      }
    },
    "PCBM": {
      "full_name": "[6,6]-Phenyl-C61-butyric acid methyl ester",
      "formula": "C72H14O2",
      "layer_type": "etl",
      "doping_type": "n",
      "category": "Organic fullerene derivative",
      "parameters": {
        "Eg_eV": {
          "value": 2.0,
          "source": "hossain_2022_acs_omega",
          "confidence": "MEDIUM"
        },
        "chi_eV": {
          "value": 3.9,
          "source": "hossain_2022_acs_omega",
          "confidence": "MEDIUM"
        },
        "eps_r": {
          "value": 3.9,
          "source": "hossain_2022_acs_omega",
          "confidence": "MEDIUM"
        },
        "Nc_cm3": {
          "value": 2.5e+21,
          "source": "hossain_2022_acs_omega",
          "confidence": "MEDIUM"
        },
        "Nv_cm3": {
          "value": 2.5e+21,
          "source": "hossain_2022_acs_omega",
          "confidence": "MEDIUM"
        },
        "mu_n_cm2_Vs": {
          "value": 0.2,
          "source": "hossain_2022_acs_omega",
          "confidence": "MEDIUM"
        },
        "mu_p_cm2_Vs": {
          "value": 0.2,
          "source": "hossain_2022_acs_omega",
          "confidence": "MEDIUM"
        },
        "doping_cm3": {
          "value": 2.93e+17,
          "source": "hossain_2022_acs_omega",
          "confidence": "MEDIUM"
        }
      },
      "migration_note": "Previously carried [3][6]. The [6] Datto ChemNanoMat entry has been removed; all values now source to Hossain 2022 (verified GOLD-OA)."
    },
    "c_Si": {
      "full_name": "Crystalline silicon (for tandem simulations)",
      "formula": "Si",
      "layer_type": "etl",
      "doping_type": "n",
      "category": "Group IV semiconductor",
      "parameters": {
        "Eg_eV": {
          "value": 1.12,
          "source": "green_2014_photonics_absorption",
          "confidence": "HIGH",
          "notes": "Indirect bandgap. Used as bottom cell in perovskite/Si tandems."
        },
        "chi_eV": {
          "value": 4.05,
          "source": "green_2014_photonics_absorption",
          "confidence": "HIGH"
        },
        "eps_r": {
          "value": 11.7,
          "source": "green_2014_photonics_absorption",
          "confidence": "HIGH"
        },
        "Nc_cm3": {
          "value": 2.8e+19,
          "source": "green_2014_photonics_absorption",
          "confidence": "HIGH"
        },
        "Nv_cm3": {
          "value": 1.04e+19,
          "source": "green_2014_photonics_absorption",
          "confidence": "HIGH"
        },
        "mu_n_cm2_Vs": {
          "value": 1400,
          "source": "green_2014_photonics_absorption",
          "confidence": "HIGH"
        },
        "mu_p_cm2_Vs": {
          "value": 450,
          "source": "green_2014_photonics_absorption",
          "confidence": "HIGH"
        },
        "doping_cm3": {
          "value": 1e+16,
          "source": "green_2014_photonics_absorption",
          "confidence": "HIGH",
          "notes": "Typical lightly doped n-type bottom cell."
        }
      },
      "usage_note": "Only relevant for tandem simulations. Do not use as ETL in a single-junction device."
    }
  },
  "htls": {
    "Spiro-OMeTAD": {
      "full_name": "2,2',7,7'-Tetrakis[N,N-di(4-methoxyphenyl)amino]-9,9'-spirobifluorene",
      "layer_type": "htl",
      "doping_type": "p",
      "category": "Organic small molecule",
      "parameters": {
        "Eg_eV": {
          "value": 3.0,
          "source": "hossain_2022_acs_omega",
          "confidence": "HIGH"
        },
        "chi_eV": {
          "value": 2.05,
          "source": "hossain_2022_acs_omega",
          "confidence": "MEDIUM"
        },
        "eps_r": {
          "value": 3.0,
          "source": "hossain_2022_acs_omega",
          "confidence": "MEDIUM"
        },
        "Nc_cm3": {
          "value": 2.2e+18,
          "source": "hossain_2022_acs_omega",
          "confidence": "MEDIUM"
        },
        "Nv_cm3": {
          "value": 1.8e+19,
          "source": "hossain_2022_acs_omega",
          "confidence": "MEDIUM"
        },
        "mu_n_cm2_Vs": {
          "value": 0.0002,
          "source": "hossain_2022_acs_omega",
          "confidence": "MEDIUM"
        },
        "mu_p_cm2_Vs": {
          "value": 0.0002,
          "source": "hossain_2022_acs_omega",
          "confidence": "MEDIUM"
        },
        "doping_cm3": {
          "value": 1e+18,
          "source": "hossain_2022_acs_omega",
          "confidence": "MEDIUM"
        }
      }
    },
    "Cu2O": {
      "full_name": "Cuprous oxide",
      "formula": "Cu2O",
      "layer_type": "htl",
      "doping_type": "p",
      "category": "Inorganic oxide",
      "parameters": {
        "Eg_eV": {
          "value": 2.17,
          "source": "chabri_2023_jem",
          "confidence": "MEDIUM"
        },
        "chi_eV": {
          "value": 3.2,
          "source": "chabri_2023_jem",
          "confidence": "MEDIUM"
        },
        "eps_r": {
          "value": 7.11,
          "source": "chabri_2023_jem",
          "confidence": "MEDIUM"
        },
        "Nc_cm3": {
          "value": 2.02e+17,
          "source": "chabri_2023_jem",
          "confidence": "MEDIUM"
        },
        "Nv_cm3": {
          "value": 1.1e+19,
          "source": "chabri_2023_jem",
          "confidence": "MEDIUM"
        },
        "mu_n_cm2_Vs": {
          "value": 200,
          "source": "chabri_2023_jem",
          "confidence": "MEDIUM"
        },
        "mu_p_cm2_Vs": {
          "value": 80,
          "source": "chabri_2023_jem",
          "confidence": "MEDIUM"
        },
        "doping_cm3": {
          "value": 1e+18,
          "source": "chabri_2023_jem",
          "confidence": "MEDIUM"
        }
      },
      "migration_note": "Previously tagged [1][5][6]. [6] integrity-flag entry removed."
    },
    "NiO": {
      "full_name": "Nickel(II) oxide",
      "formula": "NiO",
      "layer_type": "htl",
      "doping_type": "p",
      "category": "Inorganic oxide",
      "parameters": {
        "Eg_eV": {
          "value": 3.8,
          "source": "hossain_2022_acs_omega",
          "confidence": "HIGH"
        },
        "chi_eV": {
          "value": 1.46,
          "source": "hossain_2022_acs_omega",
          "confidence": "MEDIUM"
        },
        "eps_r": {
          "value": 11.75,
          "source": "hossain_2022_acs_omega",
          "confidence": "MEDIUM"
        },
        "Nc_cm3": {
          "value": 2.8e+19,
          "source": "hossain_2022_acs_omega",
          "confidence": "MEDIUM"
        },
        "Nv_cm3": {
          "value": 1e+19,
          "source": "hossain_2022_acs_omega",
          "confidence": "MEDIUM"
        },
        "mu_n_cm2_Vs": {
          "value": 0.012,
          "source": "hossain_2022_acs_omega",
          "confidence": "MEDIUM"
        },
        "mu_p_cm2_Vs": {
          "value": 0.028,
          "source": "hossain_2022_acs_omega",
          "confidence": "MEDIUM"
        },
        "doping_cm3": {
          "value": 1e+18,
          "source": "hossain_2022_acs_omega",
          "confidence": "MEDIUM"
        }
      }
    },
    "CuSCN": {
      "full_name": "Copper(I) thiocyanate",
      "formula": "CuSCN",
      "layer_type": "htl",
      "doping_type": "p",
      "category": "Inorganic HTL",
      "parameters": {
        "Eg_eV": {
          "value": 3.6,
          "source": "arora_2017_science_CuSCN",
          "confidence": "HIGH"
        },
        "chi_eV": {
          "value": 1.7,
          "source": "arora_2017_science_CuSCN",
          "confidence": "HIGH"
        },
        "eps_r": {
          "value": 10.0,
          "source": "hossain_2022_acs_omega",
          "confidence": "MEDIUM"
        },
        "Nc_cm3": {
          "value": 2.2e+19,
          "source": "hossain_2022_acs_omega",
          "confidence": "MEDIUM"
        },
        "Nv_cm3": {
          "value": 1.8e+18,
          "source": "hossain_2022_acs_omega",
          "confidence": "MEDIUM"
        },
        "mu_n_cm2_Vs": {
          "value": 0.0001,
          "source": "hossain_2022_acs_omega",
          "confidence": "MEDIUM"
        },
        "mu_p_cm2_Vs": {
          "value": 0.01,
          "source": "arora_2017_science_CuSCN",
          "confidence": "MEDIUM"
        },
        "doping_cm3": {
          "value": 1e+18,
          "source": "hossain_2022_acs_omega",
          "confidence": "MEDIUM"
        }
      }
    },
    "PEDOT:PSS": {
      "full_name": "Poly(3,4-ethylenedioxythiophene) polystyrene sulfonate",
      "formula": "(C6H4O2S)n",
      "layer_type": "htl",
      "doping_type": "p",
      "category": "Conducting polymer",
      "parameters": {
        "Eg_eV": {
          "value": 1.6,
          "source": "savva_2019_aem_PEDOT",
          "confidence": "MEDIUM"
        },
        "chi_eV": {
          "value": 3.4,
          "source": "hossain_2022_acs_omega",
          "confidence": "MEDIUM"
        },
        "eps_r": {
          "value": 3.0,
          "source": "hossain_2022_acs_omega",
          "confidence": "MEDIUM"
        },
        "Nc_cm3": {
          "value": 2.2e+18,
          "source": "hossain_2022_acs_omega",
          "confidence": "MEDIUM"
        },
        "Nv_cm3": {
          "value": 1.8e+19,
          "source": "hossain_2022_acs_omega",
          "confidence": "MEDIUM"
        },
        "mu_n_cm2_Vs": {
          "value": 0.001,
          "source": "hossain_2022_acs_omega",
          "confidence": "MEDIUM"
        },
        "mu_p_cm2_Vs": {
          "value": 0.01,
          "source": "savva_2019_aem_PEDOT",
          "confidence": "MEDIUM"
        },
        "doping_cm3": {
          "value": 1e+18,
          "source": "hossain_2022_acs_omega",
          "confidence": "MEDIUM"
        }
      },
      "known_issues": "Acidic and hygroscopic. Widely used in p-i-n structures but a known degradation driver."
    },
    "2PACz": {
      "full_name": "[2-(9H-carbazol-9-yl)ethyl]phosphonic acid",
      "formula": "C14H14NO3P",
      "layer_type": "htl",
      "doping_type": "p",
      "category": "Self-assembled monolayer",
      "parameters": {
        "Eg_eV": {
          "value": 3.5,
          "source": "hou_2020_science_2pacz",
          "confidence": "MEDIUM"
        },
        "chi_eV": {
          "value": 2.0,
          "source": "hou_2020_science_2pacz",
          "confidence": "MEDIUM"
        },
        "eps_r": {
          "value": 3.0,
          "source": "hou_2020_science_2pacz",
          "confidence": "MEDIUM"
        },
        "Nc_cm3": {
          "value": 2.2e+18,
          "source": "hou_2020_science_2pacz",
          "confidence": "MEDIUM"
        },
        "Nv_cm3": {
          "value": 1.8e+19,
          "source": "hou_2020_science_2pacz",
          "confidence": "MEDIUM"
        },
        "mu_n_cm2_Vs": {
          "value": 0.0001,
          "source": "hou_2020_science_2pacz",
          "confidence": "LOW",
          "notes": "SAMs are only ~1 nm thick; bulk transport values are ill-defined."
        },
        "mu_p_cm2_Vs": {
          "value": 0.001,
          "source": "hou_2020_science_2pacz",
          "confidence": "LOW"
        },
        "doping_cm3": {
          "value": 1e+18,
          "source": "hou_2020_science_2pacz",
          "confidence": "MEDIUM"
        }
      },
      "usage_note": "Self-assembled monolayer (SAM). Bulk material parameters are a coarse approximation because SAMs are a few angstroms to ~1 nm thick. Treat simulations involving SAMs qualitatively."
    }
  },
  "_coverage_stats": {
    "absorbers": 8,
    "etls": 6,
    "htls": 6,
    "total": 20,
    "merged_from": [
      "materials_database.json",
      "materials_database_extension.json"
    ]
  }
}
